Repository: GUORUIYE/gray2.github.io

File: 2026/主流电池体系性能与拆解组成数据全编/index.html
主流电池体系性能与拆解组成数据全编 - Gray2 的技术笔记

Gray2 的技术笔记
工程 · 技术 · 生活

solar:folder-bold-duotonesolar:archive-bold-duotonesolar:user-id-bold-duotone

没有找到内容！

最近更新
下一代电池技术前瞻：固态、锂硫与锂空气的工程之路电池选型实战指南：不同应用场景下的技术路线选择电芯内部的微观世界：正极、负极、电解液、隔膜的配方密码电池回收的经济账：黑粉中的有价金属分布与毛利分析锂电池回收工艺三国演义：火法、湿法、直接回收的较量钠离子电池：锂资源的破局者还是补充者？4680 大圆柱电池深度拆解：特斯拉 NCA vs 比亚迪 LFP磷酸铁锂：从低电导率到刀片电池的逆袭之路NCM 三元材料的镍钴博弈：高镍化进程中的技术挑战正极材料全景图谱：从 LFP 到 NCM 到钠电的六大家族

solar:github-line-duotone

主页
文章电池技术材料体系

发布于：2026-06-14更新于：2026-06-14

主流电池体系性能与拆解组成数据全编

本文系统整理方壳锂电池、圆柱锂电池（18650/21700/4680）、磷酸铁锂（LFP）、三元（NCM/NCA）及钠离子电池五大体系的性能参数与拆解组成数据，涵盖循环性能、容量、能量密度及从正极到添加剂的全链材料构成。

一、五大体系总览对照

维度	方壳 LFP	方壳 NCM	圆柱 NCM/NCA	圆柱 LFP（4680）	钠离子电池	

典型型号	280Ah 方壳	100Ah 方壳	21700 / 4680	BYD 4680	18650 / 方壳	

标称电压	3.2 V	3.6–3.7 V	3.6–3.7 V	3.2 V	3.0–3.1 V	

电芯容量	280 Ah	50–150 Ah	3–5 Ah（21700）/ 15–26 Ah（4680）	15.41 Ah	1.5–5 Ah	

重量能量密度	140–190 Wh/kg	200–260 Wh/kg	220–275 Wh/kg	~151 Wh/kg	100–175 Wh/kg	

体积能量密度	260–380 Wh/L	400–650 Wh/L	500–700 Wh/L	~375 Wh/L	160–300 Wh/L	

循环寿命	4000–8000+ 次	1000–2000 次	500–1500 次	3000–5000+ 次	2000–5000+ 次	

正极材料	LiFePO₄	NCM523/622/811	NCM811 / NCA	LiFePO₄	层状氧化物 / 聚阴离子 / 普鲁士蓝	

负极材料	石墨	石墨 / 硅碳	石墨 / 硅碳	石墨	硬碳	

电解液	LiPF₆ + 碳酸酯	LiPF₆ + 碳酸酯	LiPF₆ + 碳酸酯	LiPF₆ + 碳酸酯	NaPF₆ + 碳酸酯	

集流体	铝箔+铜箔	铝箔+铜箔	铝箔+铜箔	铝箔+铜箔	铝箔+铝箔（双铝）	

安全等级	★★★★★	★★★☆☆	★★★☆☆	★★★★★	★★★★☆	

主要应用	储能、商用车、中低端乘用车	高端乘用车	乘用车（特斯拉为主）	乘用车、储能	储能、低速车、两轮车	

二、方壳锂电池
2.1 方壳 LFP 电池
典型代表：宁德时代 280Ah 储能电芯、比亚迪刀片电池

性能参数	典型范围	

标称电压	3.2 V	

充电截止电压	3.65 V	

放电截止电压	2.5 V	

电芯容量	50–320 Ah（储能型 280Ah 为主流）	

重量能量密度	140–190 Wh/kg	

体积能量密度	260–380 Wh/L	

循环寿命（80% SOH）	4000–8000+ 次	

工作温度	-20°C ~ 60°C	

自放电率	≤3%/月	

拆解组成（重量占比）：

组分	占比	主要材料	

正极片	35%–40%	LiFePO₄（88%–93%）+ 导电剂（4%–8%）+ 粘结剂 PVDF（2%–5%）+ 铝箔	

负极片	12%–16%	石墨（90%–95%）+ 导电剂 + CMC/SBR 粘结剂 + 铜箔	

电解液	10%–12%	LiPF₆（12%–15%）+ EC/DMC/EMC 溶剂（80%–85%）+ 添加剂（3%–5%）	

隔膜	2%–3%	PP/PE 多孔膜（干法或湿法），可选陶瓷涂覆	

铝壳+盖板	15%–20%	铝合金壳体 + 防爆阀 + 极柱	

其他	5%–8%	绝缘件、极耳、密封圈等	

LFP 正极关键特征：本征电导率极低（~10⁻⁹ S/cm），需添加大量导电剂（4%–8%），远高于三元体系的 2%–4%。这是 LFP 正极配方与三元最大的差异点。

2.2 方壳 NCM 电池
典型代表：宁德时代 NCM523/811、LGES NCMA

性能参数	NCM523	NCM622	NCM811	

标称电压	3.65 V	3.65 V	3.65 V	

电芯容量	50–100 Ah	50–120 Ah	50–150 Ah	

重量能量密度	200–230 Wh/kg	220–250 Wh/kg	240–300 Wh/kg	

体积能量密度	400–500 Wh/L	450–550 Wh/L	500–650 Wh/L	

循环寿命（80% SOH）	1500–2500 次	1000–2000 次	800–1500 次	

热失控起始温度	~260°C	~240°C	~210°C	

拆解组成（重量占比）：

组分	占比	主要材料	

正极片	30%–38%	NCM（90%–95%）+ 导电剂（2%–4%）+ 粘结剂 PVDF（2%–4%）+ 铝箔	

负极片	12%–16%	石墨 / 硅碳复合（90%–95%）+ PTFE/CMC/SBR + 铜箔	

电解液	10%–15%	LiPF₆ + EC/EMC（3:7）+ VC/FEC 等添加剂	

隔膜	2%–4%	湿法 PP/PE + 陶瓷涂覆 Al₂O₃	

铝壳+盖板	10%–15%	铝合金壳体（壁厚 0.6–0.8 mm）	

其他	5%–10%	绝缘件、极耳等	

三、圆柱锂电池
3.1 18650 圆柱电池
典型代表：三星 INR21700-50E、LG MJI、松下 NCR18650B

性能参数	NCM/NCA 体系	LFP 体系	

尺寸（直径×高）	18 mm × 65 mm	18 mm × 65 mm	

标称电压	3.6–3.7 V	3.2 V	

典型容量	2.5–3.5 Ah	1.5–2.0 Ah	

重量能量密度	200–260 Wh/kg	120–160 Wh/kg	

循环寿命	500–1000 次	1000–2000 次	

标称重量	45–48 g	38–42 g	

拆解组成（以 NCM523/18650 为例，总重约 47g）：

组分	重量	占比	说明	

正极极片	~16 g	~34%	NCM + 导电剂 + PVDF + 铝箔	

负极极片	~8 g	~17%	石墨 + CMC/SBR + 铜箔	

电解液	~5 g	~11%	LiPF₆ + 碳酸酯	

隔膜	~1.5 g	~3%	PP/PE/PP 三层	

钢壳+盖帽	~13 g	~28%	镀镍钢壳，壁厚 0.25 mm	

其他	~3.5 g	~7%	绝缘环、PTC、防爆阀等	

18650 特点：钢壳占比高达 25%–30%，远比方壳铝壳（15%–20%）和软包（5%–8%）重，这是圆柱电池在 Pack 级能量密度上的劣势。

正极配方（18650 NCM 典型）：

子成分	占正极片比例	

NCM 活性物质	93.5%–96.5%	

导电碳黑（Super P）	1.5%–3%	

导电石墨（KS-6）	0–1%	

粘结剂 PVDF	2.0%–2.5%	

负极配方（18650 典型）：

子成分	占负极片比例	

人造石墨	93.5%–95.6%	

导电碳黑（Super P）	1.0%–2.0%	

粘结剂 SBR	2.1%–2.5%	

增稠剂 CMC	1.0%–1.5%	

3.2 21700 圆柱电池
典型代表：松下 NCR21700A（特斯拉 Model 3）、三星 50E

性能参数	数值	

尺寸（直径×高）	21 mm × 70 mm	

标称电压	3.6–3.7 V	

典型容量	4.0–5.0 Ah	

重量能量密度	230–260 Wh/kg	

体积能量密度	540–620 Wh/L	

循环寿命	500–1000 次	

标称重量	68–72 g	

21700 相比 18650 体积增加 46%，容量提升约 50%，能量密度提升约 10%–15%。更大的单体尺寸降低了壳体占比，Pack 级成组效率更高。

3.3 4680 大圆柱电池
特斯拉 4680（NCA 体系）

性能参数	数值	

尺寸（直径×高）	46 mm × 80 mm	

壳体厚度	0.5 mm	

标称电压	3.7 V	

C/3 放电容量	22.078 Ah	

重量能量密度	232.5 Wh/kg	

体积能量密度	622.4 Wh/L	

电压区间	2.5 V – 4.2 V	

充电倍率	支持 2C（2C 充电表面最高温 ~70°C）	

拆解组成（第一代特斯拉 4680）：

组分	详细说明	

正极	NCA（高镍三元），球形颗粒 3–16 μm，Ni 81.8%/Co 12.1%/Mn 6.1%（EDX），PVDF 粘结剂，Al₂O₃ 表面包覆，铝箔集流体	

负极	纯石墨（不含硅！），片状最大 35 μm，C 90.5%（无 Si 信号），PTFE 粘结剂（无溶剂干法工艺），铜箔集流体	

电解液	推测 LP572 体系：1M LiPF₆ in EC:EMC（3:7）+ 2% VC	

隔膜	双层隔膜，完全包裹电极组	

壳体	镀镍钢壳，0.5 mm 壁厚	

结构特征	无卷针中空卷绕（中心孔 5 mm），六边形对称集流盘，约 25% 正极/30% 负极无缺口设计	

制造工艺	正极：传统湿法涂布；负极：无溶剂干法涂布（PTFE 粘结剂 + 黑色底涂层佐证）	

第一代 4680 定位：保守设计——壳体加厚至 0.5 mm 承担结构受力，负极不含硅，优先保障可靠性与量产性。能量密度 232.5 Wh/kg 未达最优，后续代次引入硅碳负极后有望突破 270+ Wh/kg。

比亚迪 4680（LFP 体系）

性能参数	数值	

标称容量	15.41 Ah（C/5）	

平均放电电压	3.2 V	

重量能量密度	151 Wh/kg	

体积能量密度	374.6 Wh/L	

1C 倍率容量利用率	94.7%	

2C 倍率容量利用率	87.9%	

电荷转移电阻（20% SOC）	5.9 Ω·cm²	

拆解组成：

组分	详细说明	

正极	LFP，100–300 nm 纳米级球形颗粒，含约 0.3% 原子比 Ti 掺杂，化学计量比接近 1:1:4	

负极	纯石墨（不含硅），片状最大 10 μm，涂层厚度仅 54.5 μm（比特斯拉 4680 薄 54%），CMC 粘结剂	

极耳	正极 4 个铝极耳，负极 3 个镍极耳	

壳体	外层包裹绝缘套管（区别于特斯拉镀镍钢壳无绝缘设计）	

内部支撑	六边形空腔 PP 塑料芯轴（特斯拉为中空设计）	

比亚迪 vs 特斯拉 4680 对比：LFP 体系能量密度低于 NCA（151 vs 232.5 Wh/kg），但安全性、循环寿命和成本优势显著。负极涂层更薄 54%，有利于降低内阻和加速锂离子扩散。

四、三元材料体系深度解析
4.1 各型号性能对比

型号	Ni:Co:Mn/Al 摩尔比	克容量（mAh/g）	工作电压（vs Li/Li⁺）	电芯能量密度	循环寿命	热稳定性	主要应用	

NCM111	1:1:1	150–160	3.6–3.7 V	180–200 Wh/kg	2000+ 次	★★★★★	早期动力电池	

NCM523	5:2:3	160–170	3.6–3.7 V	200–230 Wh/kg	1500–2500 次	★★★★☆	当今主流	

NCM622	6:2:2	170–180	3.65–3.7 V	220–250 Wh/kg	1000–2000 次	★★★☆☆	高镍过渡	

NCM811	8:1:1	190–210	3.6–3.7 V	240–300 Wh/kg	800–1500 次	★★☆☆☆	高端旗舰	

NCA	8:1.5:0.5	190–210	3.6–3.7 V	240–280 Wh/kg	800–1200 次	★★☆☆☆	特斯拉体系	

镍含量与性能的 Trade-off：镍含量越高→容量越高→能量密度越高，但循环寿命越短、热稳定性越差、对电解液要求越苛刻。

4.2 NCM 正极元素质量占比

元素	NCM111	NCM523	NCM622	NCM811	NCA	

Ni	20%–22%	30%–33%	36%–38%	48%–50%	48%–50%	

Co	20%–22%	12%–13%	12%–13%	6%–7%	9%–10%	

Mn	19%–21%	9%–10%	6%–7%	5%–6%	—	

Al	—	—	—	—	2%–3%	

Li	7%–8%	7%–8%	7%–8%	7%–8%	7%–8%	

O	30%–32%	34%–38%	34%–38%	30%–33%	30%–33%	

4.3 三元电池电解液体系

电解液组分	高镍（NCM811/NCA）	中镍（NCM523/622）	

锂盐	LiPF₆（1.0–1.2 M）	LiPF₆（1.0–1.2 M）	

主溶剂	EC + EMC（3:7）	EC + DMC/EMC	

成膜添加剂	VC（1%–2%）	VC（1%）	

负极保护添加剂	FEC（2%–5%）（高镍必备）	可选	

高温添加剂	DTD / PS / BS	可选	

防过充添加剂	BB / BP	可选	

高镍体系对电解液的苛刻要求：需要更多 FEC 保护负极 SEI 膜、更多高温添加剂抑制正极副反应，这也是高镍电池成本更高的隐性因素之一。

五、磷酸铁锂（LFP）体系深度解析
5.1 LFP 性能全景

性能参数	典型范围	说明	

正极克容量	155–165 mAh/g	理论值 170 mAh/g，实际利用率 ~92%	

工作电压平台	3.2–3.4 V	平台特性好，压降小	

电芯能量密度（方壳）	140–190 Wh/kg	刀片电池可达 185+ Wh/kg	

循环寿命	4000–8000+ 次	储能型可达 10000+ 次	

热失控温度	>500°C	本征安全性远高于三元	

自放电率	≤3%/月	低于三元	

低温性能	-20°C 保持 70%–80% 容量	低温性能劣于三元	

快充能力	1C–2C	刀片电池支持 2C 快充	

5.2 LFP 正极配方关键特征

项目	LFP	对比 NCM	

活性物质占比	88%–93%	90%–95%	

导电剂占比	4%–8%	2%–4%	

粘结剂占比	2%–5%	2%–4%	

本征电导率	~10⁻⁹ S/cm	~10⁻³ S/cm	

压实密度	2.2–2.5 g/cm³	3.4–3.7 g/cm³	

振实密度	1.0–1.3 g/cm³	1.8–2.2 g/cm³	

LFP 配方核心矛盾：电导率低→需多加导电剂→活性物质占比下降→能量密度受限。碳包覆、纳米化、掺杂（如 Ti 掺杂）是三大改善方向。

5.3 LFP 电解液体系

电解液组分	典型配方	

锂盐	LiPF₆（1.0 M）	

主溶剂	EC + DMC + EMC（3:3:4 或 3:5:2）	

成膜添加剂	VC（1%–2%）	

低温添加剂	DMC 比例提高 / PC 添加	

导电增强	LiBF₄ 少量替代	

六、钠离子电池
6.1 技术背景
钠离子电池以钠离子为电荷载体的二次电池，工作原理与锂离子电池类似。钠资源地壳丰度 2.3%（锂仅 0.002%），资源约束远小于锂，且正负极集流体均可使用铝箔（锂电负极必须用铜箔），这是钠电的两大核心成本优势。

6.2 性能参数

性能参数	第一代（2021–2023）	第二代（2024–2025）	宁德时代”钠新”（2025）	

标称电压	3.0–3.1 V	3.0–3.1 V	3.0–3.1 V	

电芯能量密度	120–160 Wh/kg	160–180 Wh/kg	175 Wh/kg	

循环寿命	2000–3000 次	3000–5000 次	3000+ 次	

快充能力	15 分钟充至 80%	支持 4C 快充	支持 5C 峰值	

低温性能	-20°C 保持 90% 容量	-40°C 保持 90% 容量	-40°C 保持 90%	

高温性能	55°C 稳定	60°C 稳定	突破 70°C 温域	

安全性	不起火不爆炸	不起火不爆炸	针刺/锯断/电钻不起火不爆炸	

6.3 拆解组成
钠离子电池各组分重量占比

组分	占比	主要材料	与锂电池差异	

正极	25%–30%	层状氧化物 / 聚阴离子 / 普鲁士蓝	三大路线并行，未收敛	

负极	15%–20%	硬碳（非石墨！）	钠离子半径大，石墨无法嵌钠	

电解液	15%–20%	NaPF₆ + EC/PC/DMC	钠盐替代锂盐，PC 可用	

隔膜	2%–4%	PP/PE	与锂电池完全通用	

集流体	8%–12%	铝箔 + 铝箔	正负极均可用铝箔（锂电负极必须铜箔）	

外壳及其他	10%–15%	铝壳/钢壳	与锂电池一致	

钠电三大核心差异：(1) 负极用硬碳而非石墨；(2) 集流体正负极均用铝箔；(3) 电解液用 NaPF₆ 替代 LiPF₆。

钠离子电池 18650 拆解实例

组件	质量（g）	占总重比例	

电池总重	37.175	100%	

绝缘膜	0.423	1.1%	

钢壳	7.367	19.8%	

卷芯（合计）	29.385	79.0%	

├─ 正极极片	14.499	39.0%	

├─ 负极极片	10.062	27.1%	

├─ 隔膜	1.388	3.7%	

└─ 电解液	3.437	9.2%	

6.4 正极材料三大路线

路线	代表材料	克容量	工作电压	循环寿命	优点	缺点	

层状氧化物	NaNiₓFeᵧMn_zO₂（NFM）	120–160 mAh/g	3.0–3.8 V	<2000 次	能量密度高，合成工艺成熟	循环稳定性差，空气敏感性	

聚阴离子	Na₃V₂(PO₄)₃ / Na₂FeP₂O₇	100–130 mAh/g	3.0–3.5 V	>3000 次	结构稳定，循环寿命长，热稳定性 >300°C	电导率低需碳包覆，能量密度偏低	

普鲁士蓝类	Na₂Mn[Fe(CN)₆] / KFe[Fe(CN)₆]	130–170 mAh/g	3.0–3.6 V	1000–2000 次	理论容量高，成本低，合成简单	结晶水影响寿命，压实密度低	

6.5 负极材料：硬碳

参数	典型范围	

可逆比容量	250–350 mAh/g	

首次库伦效率	80%–90%（低于石墨的 92%–95%）	

振实密度	≥1.2 g/cm³	

比表面积	0.3–1.0 m²/g	

工作电压平台	0.1–0.3 V（vs Na/Na⁺）	

前驱体来源	生物质（椰壳/淀粉）、树脂、煤基	

硬碳 vs 石墨核心差异：硬碳层间距大（~0.37 nm vs 石墨 0.335 nm），适配大半径钠离子（0.102 nm vs 锂 0.076 nm）嵌入脱出。但硬碳比容量低、首次效率低、成本高（8–15 万元/吨），是当前钠电最大成本瓶颈之一。

6.6 钠离子电池电解液

组分	典型配方	与锂电池差异	

钠盐	NaPF₆（1.0 M）	LiPF₆ → NaPF₆	

主溶剂	EC + PC + DMC/EMC	PC 可用（锂电池中 PC 会破坏石墨 SEI 膜，钠电无此限制）	

成膜添加剂	FEC（2%–5%）	仍需 FEC 保护硬碳 SEI 膜	

低温添加剂	PC 比例提高 + 低熔点溶剂	钠电低温性能天生优于锂电	

高温添加剂	NaFSI / NaTFSI 复配	—	

6.7 钠离子电池 vs 磷酸铁锂电池

对比维度	钠离子电池	磷酸铁锂电池	

正极材料	层状氧化物/聚阴离子/普鲁士蓝	LiFePO₄	

负极材料	硬碳	石墨	

集流体	铝箔+铝箔	铝箔+铜箔	

标称电压	3.0–3.1 V	3.2 V	

能量密度	100–175 Wh/kg	140–190 Wh/kg	

循环寿命	2000–5000+ 次	4000–8000+ 次	

低温性能	-40°C 保持 90%	-20°C 保持 70%–80%	

快充能力	4C–5C	1C–2C	

原材料成本	低（无锂、无钴、无铜箔）	中（无钴，但含锂和铜箔）	

产业链成熟度	早期量产阶段	高度成熟	

七、封装形态对组分占比的影响

对比项	方形（铝壳）	圆柱（钢壳）	软包（铝塑膜）	

外壳重量占比	15%–20%	25%–30%	5%–8%	

集流体重量占比	8%–12%	8%–12%	8%–12%	

电解液占比	10%–15%	10%–12%	12%–18%	

活性物质占比	45%–55%	40%–50%	55%–65%	

成组效率（Pack 级）	60%–70%（CTP 可达 75%+）	55%–65%	65%–75%	

散热能力	一般	较好（圆柱间隙可液冷）	较差	

安全性	防爆阀泄压	PTC + 防爆阀	膨胀泄气	

关键结论：软包活性物质占比最高（55%–65%），圆柱钢壳占比最重（25%–30%），方形居中但 CTP 技术可大幅提升 Pack 级能量密度。

八、回收视角：五大体系有价金属分布

电池类型	核心有价金属	占电芯总重	回收经济性	

NCM523 方壳	Ni+Co+Mn+Li	20%–25%	★★★★★	

NCM811 / NCA 圆柱	Ni+Co+Li	15%–20%	★★★★☆	

LFP 方壳	Li+Fe+Cu	8%–12%	★★★☆☆	

LFP 4680 圆柱	Li+Fe+Cu	7%–10%	★★★☆☆	

钠离子	Na+Fe+Cu	5%–8%	★★☆☆☆	

钠离子电池无锂无钴，回收价值最低，但也意味着对回收体系的依赖度最低——这从另一个维度降低了全生命周期成本。

九、数据来源与声明
本文数据综合自以下渠道：

公开技术文献：ScienceDirect、Wiley、Cell Reports 等期刊论文

行业研报：我的钢铁网、雪球、IT之家、EET-China 等

拆解报告：比亚迪 4680、特斯拉 4680、18650 钠电等公开拆解数据

乐享知识库：电池热解氟元素迁移转化规律等内部资料

重要说明：上述占比数据为行业典型范围，实际数值因电池厂商、工艺代际、设计目标不同存在差异。部分数据为文献报告值而非某特定产品的精确测量值，仅供参考。钠离子电池领域技术迭代迅速，2025–2026 年参数可能已有更新。

整理日期：2026年6月14日

许可协议

  本文采用 署名-非商业性使用-相同方式共享 4.0 国际 许可协议，转载请注明出处。

较新文章
锂电池各组分占比详解：三元（NCM）vs 磷酸铁锂（LFP）

本站由 Gray2 使用 Stellar 1.33.1 主题创建。
本博客所有文章除特别声明外，均采用 CC BY-NC-SA 4.0 许可协议，转载请注明出处。

本文目录
一、五大体系总览对照
二、方壳锂电池2.1 方壳 LFP 电池
2.2 方壳 NCM 电池

三、圆柱锂电池3.1 18650 圆柱电池
3.2 21700 圆柱电池
3.3 4680 大圆柱电池特斯拉 4680（NCA 体系）
比亚迪 4680（LFP 体系）

四、三元材料体系深度解析4.1 各型号性能对比
4.2 NCM 正极元素质量占比
4.3 三元电池电解液体系

五、磷酸铁锂（LFP）体系深度解析5.1 LFP 性能全景
5.2 LFP 正极配方关键特征
5.3 LFP 电解液体系

六、钠离子电池6.1 技术背景
6.2 性能参数
6.3 拆解组成钠离子电池各组分重量占比
钠离子电池 18650 拆解实例

6.4 正极材料三大路线
6.5 负极材料：硬碳
6.6 钠离子电池电解液
6.7 钠离子电池 vs 磷酸铁锂电池

七、封装形态对组分占比的影响
八、回收视角：五大体系有价金属分布
九、数据来源与声明

回到顶部
