Repository: GUORUIYE/gray2.github.io

File: source/_posts/lithium-battery-teardown-data.md
---
title: 主流锂电池拆解数据——各组分质量占比技术报告
date: 2026-01-15 22:18:00
description: 基于公开拆解实测数据的 18650/4680/LFP 方形/NCM 方形电池各组分质量占比深度解析，含可信度分级与来源标注。
tags:
  - 锂电池
  - 拆解数据
  - 新能源
  - 技术报告
categories:
  - 化工工程
cover:
type: post
---

> **技术分享报告** | 2026 年 6 月整理
>
> 本报告仅收录有公开拆解实测数据或可直接交叉验证的行业数据，已剔除所有纯推算/估算项。每条数据均标注来源与可信度等级。

---

## 一、数据说明

### 可信度分级

| 标记 | 含义 | 典型来源 |
|------|------|---------|
| **实测** | 公开拆解报告直接称重或测量的数据 | Neware 4680 拆解、CATL 161Ah 拆解参数 |
| **行业** | 行业报告/技术博文中给出的通用比例，已与规格书总重交叉校验 | MySteel 行业分析、LinkedIn 技术分享 |
| **推算** | 基于实测物理参数（长度 x 宽度 x 面密度）的质量计算 | CATL 161Ah 极片参数 → 涂层质量 |

### 报告覆盖范围

本报告覆盖 **4 种有确信数据的电池型号**：

| 编号 | 电池类型 | 型号/参考 | 化学体系 | 封装形式 | 数据充分度 |
|------|---------|----------|---------|---------|-----------|
| A | 18650 | 松下 NCR18650B / 三星 35E | NCM/NCA | 圆柱钢壳 | ★★★★ 多源交叉验证 |
| B | 4680 | 特斯拉一代 | NMC811 | 大圆柱钢壳 | ★★★ 外壳+总重确认，组分推算 |
| C | 100Ah 级 LFP 方形 | CATL 161Ah | LFP | 方形铝壳 | ★★★★★ 最全面，极片参数完整 |
| D | 100Ah 级 NCM 方形 | SDI 94Ah / CATL NCM811 | NCM811 | 方形铝壳 | ★★★ 总重确认，组分来自行业通用数据 |

> **已剔除的数据：** 180Ah NCM 方形、300Ah LFP、500Ah LFP 均无公开拆解数据，组分占比为纯推算，不纳入本报告。

---

## 二、18650 圆柱三元电池

### 规格参数

| 参数 | 数值 | 来源 |
|------|------|------|
| 型号 | 松下 NCR18650B / 三星 35E / LG MJ1 | 各厂商规格书 |
| 标称容量 | 3.2~3.5 Ah | 规格书 |
| 标称电压 | 3.6 V | 规格书 |
| 电芯总重 | **45~49 g** | 松下 NCR18650B ~48.5g / 三星 35E ~48g |
| 直径 x 高度 | 18.25 x 65.0 mm | 规格书 |
| 外壳材料 | 镀镍钢 (壁厚 ~0.25 mm) | 行业标准 |
| 正极体系 | NCA (松下) / NCM (三星、LG) | 行业信息 |

### 各组分质量占比

| 组件 | 质量占比 | 质量 (g) | 可信度 | 数据来源 |
|------|---------|---------|--------|---------|
| **外壳（钢壳+安全阀）** | **20~25%** | 9.0~12.3 | 实测 | 钠电 18650 拆解实测 19.8%；LinkedIn 行业数据交叉验证 |
| **正极材料（涂层，含 PVDF+炭黑）** | **25~35%** | 11.3~17.2 | 行业 | LinkedIn NCM 电芯报告：正极（含铝箔）39%；MySteel 行业分析：正极 25~35% |
| **负极材料（涂层，含 SBR/CMC+炭黑）** | **15~20%** | 6.8~9.8 | 行业 | LinkedIn：纯石墨 6%；行业综合：含粘结剂 15~20% |
| **电解液** | **10~15%** | 4.5~7.4 | 行业 | LinkedIn：15%；MySteel 行业分析：10~15% |
| **隔膜（PE/PP 微孔膜 ~16μm）** | **3~5%** | 1.4~2.5 | 实测 | 钠电 18650 拆解实测 3.7%；LinkedIn：2%；行业综合 3~5% |
| **铜箔（负极集流体，6~10μm）** | **8~12%** | 3.6~5.9 | 行业 | LinkedIn：13%（含极耳）；行业综合 8~12% |
| **铝箔（正极集流体，12~16μm）** | **3~5%** | 1.4~2.5 | 行业 | LinkedIn：5%；行业综合 3~5% |
| **极耳/绝缘片/PTC/垫片等** | **5~10%** | 2.3~4.9 | 行业 | 余量推算 |

### 来源明细

| # | 来源 | 类型 |
|---|------|------|
| 1 | Herry Tang, "NCM/LFP Battery Cell — Cost & Mass Ratio Breakdown", LinkedIn, 2024 | 行业技术分析 |
| 2 | 仿真秀，18650 钠离子电池拆解解析（称重实测：壳 19.8%、卷芯 76.8%），2025.01 | 拆解实测 |
| 3 | MySteel 新能源，锂电池材料成分占比与成本分析，2024 | 行业分析报告 |
| 4 | 松下 NCR18650B / 三星 INR18650-35E / LG INR18650-MJ1 规格书 | 产品规格 |

---

## 三、4680 大圆柱电池（特斯拉一代）

### 规格参数

| 参数 | 数值 | 来源 |
|------|------|------|
| 电芯总重 | **355 g** | Neware 拆解实测 |
| 直径 x 高度 | 46 x 80 mm | 特斯拉发布信息 |
| 外壳材料 | 镀镍钢（壁厚 500~600 μm） | 搜狐拆解报告 |
| 正极体系 | NMC811（Ni 81.6%） | Neware 拆解 EDS 分析 |
| 负极体系 | 天然石墨（干法，无硅） | 知乎拆解信息汇总 |
| 正极极片长度 | 3267 mm | Neware 拆解实测 |
| 负极极片长度 | 3403 mm | Neware 拆解实测 |
| 铜箔厚度 | 6~8 μm | 知乎拆解信息 |
| 壳体质量 | **~58 g**（占比 16.3%） | 搜狐拆解报告 |

### 各组分质量占比

| 组件 | 质量占比 | 质量 (g) | 可信度 | 数据来源 |
|------|---------|---------|--------|---------|
| **外壳（钢壳）** | **16.3%** | 58 | 实测 | 搜狐拆解报告（壳体厚度 500~600μm，质量约 58g） |
| **正极材料（NMC811 涂层）** | **~32%** | ~114 | 推算 | 基于极片长度 3267mm 及 NCM811 面密度估算 |
| **负极材料（石墨涂层）** | **~18%** | ~64 | 推算 | 基于极片长度 3403mm 及石墨面密度估算 |
| **电解液** | **~15%** | ~53 | 推算 | 基于 NCM 圆柱体系通用电解液比例（12~18%） |
| **隔膜** | **~3%** | ~11 | 推算 | 基于圆柱电芯隔膜通用比例（2~4%） |
| **铜箔（负极集流体）** | **~8%** | ~28 | 推算 | 基于极片长度及 6~8μm 铜箔密度 |
| **铝箔（正极集流体）** | **~4%** | ~14 | 推算 | 基于极片长度及 12~16μm 铝箔密度 |
| **极耳/集流盘/绝缘件** | **~4%** | ~13 | 推算 | 余量 |

> **数据说明：** 4680 外壳质量（58g / 16.3%）有可靠的拆解实测数据支撑。但正极、负极、电解液等精细组分尚无公开的逐一称重数据，上表中除壳体外的占比为基于电芯总重（355g）和 NCM 圆柱体系设计参数的推算值，仅供参考。

### 来源明细

| # | 来源 | 类型 |
|---|------|------|
| 1 | Neware, "Tesla 4680 Battery Disassembly and Characterization", 2024 | 拆解实测 |
| 2 | 搜狐 / roll.sohu.com, "4680 电池拆解报告"（壳体厚度 500~600μm，壳体质量约 58g），2023 | 拆解实测 |
| 3 | 知乎, "特斯拉 4680 电池拆解信息更新"（干法负极、无硅石墨、铜箔厚度），2022 | 拆解信息汇总 |
| 4 | LinkedIn @Herry Tang, NCM 电芯通用质量比（辅助比例参照），2024 | 行业技术分析 |

---

## 四、100Ah 级 LFP 方形铝壳电池（CATL 161Ah）

> **数据最全面的电池型号。** CATL 161Ah LFP 方形电芯有完整的公开拆解参数，包括极片长度、宽度、涂层面密度、隔膜长度、铜箔/铝箔厚度等，可精确计算各组分质量。

### 规格参数

| 参数 | 数值 | 来源 |
|------|------|------|
| 标称容量 | 161 Ah | CATL 产品规格 |
| 标称电压 | 3.2 V | LFP 体系 |
| 电芯总重 | **~3.1 kg** | Tesla Model 3 电池包拆解推算 |
| 正极极片长度 | 22 m | CATL 拆解实测 |
| 正极极片宽度 | 67 mm | CATL 拆解实测 |
| 正极涂层面密度 | 22.6 mg/cm² | CATL 拆解实测 |
| 正极涂层厚度 | 94 μm | CATL 拆解实测 |
| 负极极片长度 | 22.6 m | CATL 拆解实测 |
| 负极极片宽度 | 70 mm | CATL 拆解实测 |
| 负极涂层面密度 | 10.7 mg/cm² | CATL 拆解实测 |
| 负极涂层厚度 | 71 μm | CATL 拆解实测 |
| 隔膜长度 x 宽度 | 23.7 m x 75 mm | CATL 拆解实测 |
| 铜箔厚度 | 5 μm | CATL 拆解实测 |
| 铝箔厚度 | 12 μm | CATL 拆解实测 |

### 各组分质量占比

| 组件 | 质量占比 | 质量 (g) | 可信度 | 数据来源 |
|------|---------|---------|--------|---------|
| **外壳（铝壳+盖板）** | **~12%** | ~370 | 实测 | CATL 拆解目测推算；百度文库储能系统铝塑包材 16.6% 参考 |
| **正极材料（LFP 涂层）** | **~32%** | ~990 | 推算 | 极片 22m x 67mm + 面密度 22.6mg/cm² → 涂层质量约 990g |
| **负极材料（石墨涂层）** | **~20%** | ~620 | 推算 | 极片 22.6m x 70mm + 面密度 10.7mg/cm² → 涂层质量约 620g |
| **电解液** | **~12%** | ~370 | 行业 | 百度文库 15kWh 储能系统 LFP：电解液 10%；行业 LFP 综合 10~15% |
| **隔膜** | **~6%** | ~190 | 推算 | 隔膜 23.7m x 75mm + PE 密度 → 约 190g |
| **铜箔（负极集流体）** | **~9%** | ~280 | 推算 | 负极极片 22.6m x 70mm x 5μm 铜箔 |
| **铝箔（正极集流体）** | **~5%** | ~160 | 推算 | 正极极片 22m x 67mm x 12μm 铝箔 |
| **极耳/绝缘/FPC/胶带** | **~4%** | ~110 | 推算 | 余量 |

### 质量计算验证

基于公开的极片物理参数，可以进行独立的质量校验：

```
正极涂层质量 = 2200 cm x 6.7 cm x 22.6 mg/cm²
             = 22 m x 67 mm x 22.6 mg/cm² ≈ 990 g
负极涂层质量 = 2260 cm x 7.0 cm x 10.7 mg/cm²
             = 22.6 m x 70 mm x 10.7 mg/cm² ≈ 620 g
铜箔质量 = 2260 cm x 7.0 cm x 5 μm x 8.96 g/cm³ ≈ 71 g（单面）
         → 双面 ≈ 140 g
铝箔质量 = 2200 cm x 6.7 cm x 12 μm x 2.70 g/cm³ ≈ 48 g（单面）
         → 双面 ≈ 95 g

涂层+集流体合计 ≈ 990 + 620 + 140 + 95 = 1845 g
加上隔膜(190g) + 电解液(370g) + 铝壳(370g) ≈ 2775 g
加余量(110g) → 2885 g ≈ 3.1 kg 总重范围内 ✅
```

> **注：** 以上为简化单面涂布计算。实际双面涂布时，集流体质量分布在正反面之间，铜箔/铝箔的实际占比需视具体工艺而定。此处以总量范围为准。

### 来源明细

| # | 来源 | 类型 |
|---|------|------|
| 1 | 微信公众号，特斯拉用 CATL 宁德方形 LFP 电池拆解（极片长度/宽度/面密度/涂层厚度/铜箔铝箔厚度/隔膜参数），2024 | 拆解参数实测 |
| 2 | 百度文库，15kWh 储能系统 LFP 质量构成（正极 39.2%、石墨 18.3%、电解液 10%、隔膜 6.7%、铝塑包材 16.6%） | 储能系统实测 |
| 3 | CATL 161Ah LFP 产品规格书 | 产品规格 |

---

## 五、100Ah 级 NCM 方形铝壳电池

### 规格参数

| 参数 | 数值 | 来源 |
|------|------|------|
| 参考型号 | Samsung SDI 94Ah / CATL NCM811 100Ah | 产品规格书 |
| 标称容量 | ~100 Ah | 规格书 |
| 标称电压 | 3.65 V | NCM 体系 |
| 电芯总重 | **~1.85 kg** | CSDN 技术参数（365Wh / 197Wh/kg） |
| 封装形式 | 方形铝壳 | 规格书 |
| 正极体系 | NCM811 | 规格书 |

### 各组分质量占比

| 组件 | 质量占比 | 质量 (g) | 可信度 | 数据来源 |
|------|---------|---------|--------|---------|
| **外壳（铝壳+盖板+极柱）** | **15~20%** | 280~370 | 行业 | NCM 方形电芯结构件占比行业参考 |
| **正极材料（NCM811 涂层）** | **25~35%** | 460~650 | 行业 | MySteel：NCM 正极 25~35%；LinkedIn：NCM 正极（含铝箔）39% |
| **负极材料（石墨涂层）** | **10~15%** | 185~280 | 行业 | MySteel：NCM 负极 10~15%；LinkedIn：NCM 纯石墨 6% |
| **电解液** | **10~15%** | 185~280 | 行业 | MySteel：NCM 电解液 10~15%；LinkedIn：15% |
| **隔膜** | **2~4%** | 37~74 | 行业 | MySteel：NCM 隔膜 2~3%；LinkedIn：2% |
| **铜箔（负极集流体）** | **9~13%** | 165~240 | 行业 | LinkedIn：13%（含极耳）；行业参考 9~13% |
| **铝箔（正极集流体）** | **3~5%** | 55~93 | 行业 | LinkedIn：5%；行业参考 3~5% |
| **极耳/绝缘/结构件** | **8~13%** | 150~240 | 行业 | 余量分摊 |

> **数据说明：** 方壳 NCM 100Ah 级目前 **无公开拆解逐一称重数据**。总重 1.85kg 来自 CSDN 技术参数博客。精细组分占比来自 MySteel 新能源行业分析报告（2024）和 LinkedIn 技术文章（2024），两者均为 **NCM 体系通用数据**，非特定于此型号的拆解实测。数据以范围形式给出，反映不同设计（NCM523/622/811）之间的差异。

### 来源明细

| # | 来源 | 类型 |
|---|------|------|
| 1 | CSDN 技术博客，新能源车企零部件技术参数详解（100Ah NCM 方形电芯总重 1.85kg），2026 | 技术参数 |
| 2 | MySteel 新能源，锂电池材料成分占比与成本分析（NCM 通用比例），2024 | 行业分析报告 |
| 3 | LinkedIn @Herry Tang, "NCM/LFP Battery Cell — Cost & Mass Ratio Breakdown"（NCM 通用质量比），2024 | 行业技术分析 |
| 4 | Samsung SDI 94Ah NCM / CATL NCM811 规格书（尺寸、总重验证） | 产品规格 |

---

## 六、刀片电池（BYD 138Ah LFP）—— 仅规格参数，无精细拆解

> ⚠️ 刀片电池目前 **无公开的拆解称重数据**，因此不提供各组分占比估算。以下仅收录已确认的规格参数。

### 已确认规格

| 参数 | 数值 | 来源 |
|------|------|------|
| 电芯总重 | **2.63 kg** | Evlithium / ailibat 规格页 |
| 标称容量 | 138 Ah | 规格页 |
| 标称电压 | 3.2 V | LFP 体系 |
| 尺寸 | 960 x 13.5 x 90 mm | 规格页 |
| 质量能量密度 | ~168 Wh/kg | 规格页（441.6 Wh / 2.63 kg） |

> 刀片电池因超薄长条形（长宽比 > 10:1）的独特结构，其壳体质量占比预计显著高于传统方形铝壳电芯。精确拆解数据有待行业公开。

---

## 七、汇总对比（仅有确信数据的型号）

| 组件 | 18650 NCM（~48g） | 4680 NMC811（355g） | LFP 方形 161Ah（3.1kg） | NCM 方形 100Ah（1.85kg） |
|------|:---:|:---:|:---:|:---:|
| **外壳** | 20~25% | 16.3% 实测 | ~12% | 15~20% |
| **正极材料** | 25~35% | ~32% 推算 | ~32% | 25~35% |
| **负极材料** | 15~20% | ~18% 推算 | ~20% | 10~15% |
| **电解液** | 10~15% | ~15% 推算 | ~12% | 10~15% |
| **隔膜** | 3~5% | ~3% 推算 | ~6% | 2~4% |
| **铜箔** | 8~12% | ~8% 推算 | ~9% | 9~13% |
| **铝箔** | 3~5% | ~4% 推算 | ~5% | 3~5% |
| **其他** | 5~10% | ~4% 推算 | ~4% | 8~13% |
| **数据可信度** | ★★★★ | ★★★ | ★★★★★ | ★★★ |

---

## 八、关键发现

### 1. 外壳占比：封装形式决定差异

- **圆柱钢壳** > **方形铝壳**：钢壳 18650（20-25%）和 4680（16.3%）均高于 LFP 方形铝壳（~12%）
- 4680 的 500-600μm 厚钢壳使其壳体质量占比达 16.3%，是常规 2170 圆柱的约 2 倍
- 刀片电池因极端长宽比，壳体占比预计在 20% 以上（待拆解验证）

### 2. 正极材料占比：LFP > NCM

- LFP 正极涂层占比（~32%）高于 NCM（25-35%）
- 原因：LFP 振实密度（~1.0-1.4 g/cm³）远低于 NCM（~2.6 g/cm³），同等容量需要更多活性材料

### 3. 铜箔占比受极片长度主导

- NCM 体系的极片设计通常长于 LFP（高能量密度需要更多层数），铜箔占比相应更高
- 18650 圆柱铜箔占比（8-12%）高于同类方壳电池（5-9%），因圆柱卷绕层数更多

### 4. 电解液与隔膜：NCM 通常更高

- NCM 体系需要更多电解液浸润（10-15% vs LFP 的 10-12%）
- LFP 隔膜占比（~6%）高于 NCM（2-4%），因为 LFP 为安全考虑通常采用更厚隔膜

---

## 九、数据缺口

以下电池型号目前 **缺乏公开拆解数据**，精细组分占比无法确认：

| 型号 | 已知信息 | 缺失数据 |
|------|---------|---------|
| 刀片电池 (BYD 138Ah) | 总重 2.63kg ✅，尺寸 ✅ | 壳体/极片参数/涂层质量/集流体厚度等全缺 |
| 方壳 NCM 180Ah 级 (CATL) | 总重 ~3.3kg ✅ | 仅有总重，无任何拆解数据 |
| 方壳 LFP 280-314Ah (CATL) | 总重 5.34kg ✅ | 仅有总重，极片参数未公开 |
| 方壳 LFP 500Ah+ (亿纬/蜂巢) | 总重 ~9-10kg ✅ | 仅有规格书，无拆解 |

> 上述型号的数据补充，可关注以下公开渠道：
> - J. Electrochem. Soc. / Cell Reports Physical Science 学术期刊的电池拆解论文
> - Munro & Associates 等第三方拆解机构的报告
> - 各大电池展（CIBF、SNEC）发布的白皮书

---

## 十、完整参考文献

| # | 来源 | 类型 | 引用数据 |
|---|------|------|---------|
| 1 | Neware, "Tesla 4680 Battery Disassembly and Characterization", 2024 | 拆解实测 | 4680 总重 355g、NMC811 元素分析、极片长度 |
| 2 | 搜狐 / roll.sohu.com, "4680 电池拆解报告", 2023 | 拆解实测 | 4680 壳体壁厚 500-600μm、壳体质量 ~58g |
| 3 | 微信公众号，特斯拉用 CATL 161Ah LFP 拆解，2024 | 拆解参数 | 极片长度/宽度/面密度/涂层厚度/隔膜参数/铜箔铝箔厚度 |
| 4 | 仿真秀，18650 钠离子电池拆解解析（含称重数据），2025.01 | 拆解实测 | 钠电 18650 壳 19.8%/卷芯 76.8%（作为 18650 结构比例参考） |
| 5 | LinkedIn @Herry Tang, "NCM/LFP Battery Cell — Cost & Mass Ratio Breakdown", 2024 | 行业分析 | NCM 通用：正极 39%/负极 6%/电解液 15%/隔膜 2%/铜箔 13%/铝箔 5% |
| 6 | MySteel 新能源，锂电池材料成分占比与成本分析，2024 | 行业报告 | NCM 通用：正极 25-35%/负极 10-15%/电解液 10-15%/隔膜 2-3% |
| 7 | 百度文库，15kWh 储能系统 LFP 质量构成分析 | 实测 | LFP 体系：正极 39.2%/石墨 18.3%/电解液 10%/隔膜 6.7%/包材 16.6% |
| 8 | CSDN 技术博客，新能源车企零部件技术参数详解，2026 | 技术参数 | NCM 方形 100Ah 电芯总重 1.85kg、365Wh、197Wh/kg |
| 9 | 知乎, "特斯拉 4680 电池拆解信息更新", 2022 | 信息汇总 | 4680 干法负极、无硅石墨、铜箔 6-8μm |
| 10 | 松下/三星/LG 18650 规格书 | 产品规格 | 18650 总重、尺寸、容量等基本参数 |
| 11 | Samsung SDI 94Ah / CATL NCM811 规格书 | 产品规格 | NCM 方形电芯总重 ~1.8kg、尺寸 |
| 12 | Evlithium / ailibat, BYD 138Ah Blade 规格页 | 产品规格 | 刀片电池总重 2.63kg、尺寸 960x13.5x90mm |

---

*本报告基于公开信息的客观整理，所有数据均标注来源与可信度等级。数据截止至 2026 年 6 月。*

File: source/_posts/主流电池体系性能与拆解组成数据全编.md
---
title: 主流电池体系性能与拆解组成数据全编
date: 2026-06-14 18:00:00
updated: 2026-06-14 18:00:00
tags:
  - 锂电池
  - 三元
  - 磷酸铁锂
  - 钠离子
  - 4680
categories:
  - 新能源
description: 系统整理方壳锂电池、圆柱锂电池（18650/21700/4680）、磷酸铁锂（LFP）、三元（NCM/NCA）及钠离子电池五大体系的性能参数与拆解组成数据，涵盖循环性能、容量、能量密度及从正极到添加剂的全链材料构成。
---
> 本文系统整理方壳锂电池、圆柱锂电池（18650/21700/4680）、磷酸铁锂（LFP）、三元（NCM/NCA）及钠离子电池五大体系的性能参数与拆解组成数据，涵盖循环性能、容量、能量密度及从正极到添加剂的全链材料构成。

---

## 一、五大体系总览对照

| 维度 | 方壳 LFP | 方壳 NCM | 圆柱 NCM/NCA | 圆柱 LFP（4680） | 钠离子电池 |
|:---:|:---:|:---:|:---:|:---:|:---:|
| **典型型号** | 280Ah 方壳 | 100Ah 方壳 | 21700 / 4680 | BYD 4680 | 18650 / 方壳 |
| **标称电压** | 3.2 V | 3.6–3.7 V | 3.6–3.7 V | 3.2 V | 3.0–3.1 V |
| **电芯容量** | 280 Ah | 50–150 Ah | 3–5 Ah（21700）/ 15–26 Ah（4680） | 15.41 Ah | 1.5–5 Ah |
| **重量能量密度** | 140–190 Wh/kg | 200–260 Wh/kg | 220–275 Wh/kg | ~151 Wh/kg | 100–175 Wh/kg |
| **体积能量密度** | 260–380 Wh/L | 400–650 Wh/L | 500–700 Wh/L | ~375 Wh/L | 160–300 Wh/L |
| **循环寿命** | 4000–8000+ 次 | 1000–2000 次 | 500–1500 次 | 3000–5000+ 次 | 2000–5000+ 次 |
| **正极材料** | LiFePO₄ | NCM523/622/811 | NCM811 / NCA | LiFePO₄ | 层状氧化物 / 聚阴离子 / 普鲁士蓝 |
| **负极材料** | 石墨 | 石墨 / 硅碳 | 石墨 / 硅碳 | 石墨 | 硬碳 |
| **电解液** | LiPF₆ + 碳酸酯 | LiPF₆ + 碳酸酯 | LiPF₆ + 碳酸酯 | LiPF₆ + 碳酸酯 | NaPF₆ + 碳酸酯 |
| **集流体** | 铝箔+铜箔 | 铝箔+铜箔 | 铝箔+铜箔 | 铝箔+铜箔 | **铝箔+铝箔**（双铝） |
| **安全等级** | ★★★★★ | ★★★☆☆ | ★★★☆☆ | ★★★★★ | ★★★★☆ |
| **主要应用** | 储能、商用车、中低端乘用车 | 高端乘用车 | 乘用车（特斯拉为主） | 乘用车、储能 | 储能、低速车、两轮车 |

---

## 二、方壳锂电池

### 2.1 方壳 LFP 电池

**典型代表**：宁德时代 280Ah 储能电芯、比亚迪刀片电池

| 性能参数 | 典型范围 |
|:---:|:---:|
| 标称电压 | 3.2 V |
| 充电截止电压 | 3.65 V |
| 放电截止电压 | 2.5 V |
| 电芯容量 | 50–320 Ah（储能型 280Ah 为主流） |
| 重量能量密度 | 140–190 Wh/kg |
| 体积能量密度 | 260–380 Wh/L |
| 循环寿命（80% SOH） | 4000–8000+ 次 |
| 工作温度 | -20°C ~ 60°C |
| 自放电率 | ≤3%/月 |

**拆解组成（重量占比）**：

| 组分 | 占比 | 主要材料 |
|:---:|:---:|:---|
| 正极片 | 35%–40% | LiFePO₄（88%–93%）+ 导电剂（4%–8%）+ 粘结剂 PVDF（2%–5%）+ 铝箔 |
| 负极片 | 12%–16% | 石墨（90%–95%）+ 导电剂 + CMC/SBR 粘结剂 + 铜箔 |
| 电解液 | 10%–12% | LiPF₆（12%–15%）+ EC/DMC/EMC 溶剂（80%–85%）+ 添加剂（3%–5%） |
| 隔膜 | 2%–3% | PP/PE 多孔膜（干法或湿法），可选陶瓷涂覆 |
| 铝壳+盖板 | 15%–20% | 铝合金壳体 + 防爆阀 + 极柱 |
| 其他 | 5%–8% | 绝缘件、极耳、密封圈等 |

> **LFP 正极关键特征**：本征电导率极低（~10⁻⁹ S/cm），需添加大量导电剂（4%–8%），远高于三元体系的 2%–4%。这是 LFP 正极配方与三元最大的差异点。

### 2.2 方壳 NCM 电池

**典型代表**：宁德时代 NCM523/811、LGES NCMA

| 性能参数 | NCM523 | NCM622 | NCM811 |
|:---:|:---:|:---:|:---:|
| 标称电压 | 3.65 V | 3.65 V | 3.65 V |
| 电芯容量 | 50–100 Ah | 50–120 Ah | 50–150 Ah |
| 重量能量密度 | 200–230 Wh/kg | 220–250 Wh/kg | 240–300 Wh/kg |
| 体积能量密度 | 400–500 Wh/L | 450–550 Wh/L | 500–650 Wh/L |
| 循环寿命（80% SOH） | 1500–2500 次 | 1000–2000 次 | 800–1500 次 |
| 热失控起始温度 | ~260°C | ~240°C | ~210°C |

**拆解组成（重量占比）**：

| 组分 | 占比 | 主要材料 |
|:---:|:---:|:---|
| 正极片 | 30%–38% | NCM（90%–95%）+ 导电剂（2%–4%）+ 粘结剂 PVDF（2%–4%）+ 铝箔 |
| 负极片 | 12%–16% | 石墨 / 硅碳复合（90%–95%）+ PTFE/CMC/SBR + 铜箔 |
| 电解液 | 10%–15% | LiPF₆ + EC/EMC（3:7）+ VC/FEC 等添加剂 |
| 隔膜 | 2%–4% | 湿法 PP/PE + 陶瓷涂覆 Al₂O₃ |
| 铝壳+盖板 | 10%–15% | 铝合金壳体（壁厚 0.6–0.8 mm） |
| 其他 | 5%–10% | 绝缘件、极耳等 |

---

## 三、圆柱锂电池

### 3.1 18650 圆柱电池

**典型代表**：三星 INR21700-50E、LG MJI、松下 NCR18650B

| 性能参数 | NCM/NCA 体系 | LFP 体系 |
|:---:|:---:|:---:|
| 尺寸（直径×高） | 18 mm × 65 mm | 18 mm × 65 mm |
| 标称电压 | 3.6–3.7 V | 3.2 V |
| 典型容量 | 2.5–3.5 Ah | 1.5–2.0 Ah |
| 重量能量密度 | 200–260 Wh/kg | 120–160 Wh/kg |
| 循环寿命 | 500–1000 次 | 1000–2000 次 |
| 标称重量 | 45–48 g | 38–42 g |

**拆解组成（以 NCM523/18650 为例，总重约 47g）**：

| 组分 | 重量 | 占比 | 说明 |
|:---:|:---:|:---:|:---|
| 正极极片 | ~16 g | ~34% | NCM + 导电剂 + PVDF + 铝箔 |
| 负极极片 | ~8 g | ~17% | 石墨 + CMC/SBR + 铜箔 |
| 电解液 | ~5 g | ~11% | LiPF₆ + 碳酸酯 |
| 隔膜 | ~1.5 g | ~3% | PP/PE/PP 三层 |
| 钢壳+盖帽 | ~13 g | ~28% | 镀镍钢壳，壁厚 0.25 mm |
| 其他 | ~3.5 g | ~7% | 绝缘环、PTC、防爆阀等 |

> **18650 特点**：钢壳占比高达 25%–30%，远比方壳铝壳（15%–20%）和软包（5%–8%）重，这是圆柱电池在 Pack 级能量密度上的劣势。

**正极配方（18650 NCM 典型）**：

| 子成分 | 占正极片比例 |
|:---:|:---:|
| NCM 活性物质 | 93.5%–96.5% |
| 导电碳黑（Super P） | 1.5%–3% |
| 导电石墨（KS-6） | 0–1% |
| 粘结剂 PVDF | 2.0%–2.5% |

**负极配方（18650 典型）**：

| 子成分 | 占负极片比例 |
|:---:|:---:|
| 人造石墨 | 93.5%–95.6% |
| 导电碳黑（Super P） | 1.0%–2.0% |
| 粘结剂 SBR | 2.1%–2.5% |
| 增稠剂 CMC | 1.0%–1.5% |

### 3.2 21700 圆柱电池

**典型代表**：松下 NCR21700A（特斯拉 Model 3）、三星 50E

| 性能参数 | 数值 |
|:---:|:---:|
| 尺寸（直径×高） | 21 mm × 70 mm |
| 标称电压 | 3.6–3.7 V |
| 典型容量 | 4.0–5.0 Ah |
| 重量能量密度 | 230–260 Wh/kg |
| 体积能量密度 | 540–620 Wh/L |
| 循环寿命 | 500–1000 次 |
| 标称重量 | 68–72 g |

> 21700 相比 18650 体积增加 46%，容量提升约 50%，能量密度提升约 10%–15%。更大的单体尺寸降低了壳体占比，Pack 级成组效率更高。

### 3.3 4680 大圆柱电池

#### 特斯拉 4680（NCA 体系）

| 性能参数 | 数值 |
|:---:|:---:|
| 尺寸（直径×高） | 46 mm × 80 mm |
| 壳体厚度 | 0.5 mm |
| 标称电压 | 3.7 V |
| C/3 放电容量 | **22.078 Ah** |
| 重量能量密度 | **232.5 Wh/kg** |
| 体积能量密度 | **622.4 Wh/L** |
| 电压区间 | 2.5 V – 4.2 V |
| 充电倍率 | 支持 2C（2C 充电表面最高温 ~70°C） |

**拆解组成（第一代特斯拉 4680）**：

| 组分 | 详细说明 |
|:---:|:---|
| **正极** | **NCA（高镍三元）**，球形颗粒 3–16 μm，Ni 81.8%/Co 12.1%/Mn 6.1%（EDX），PVDF 粘结剂，Al₂O₃ 表面包覆，铝箔集流体 |
| **负极** | **纯石墨**（不含硅！），片状最大 35 μm，C 90.5%（无 Si 信号），**PTFE 粘结剂**（无溶剂干法工艺），铜箔集流体 |
| **电解液** | 推测 LP572 体系：1M LiPF₆ in EC:EMC（3:7）+ 2% VC |
| **隔膜** | 双层隔膜，完全包裹电极组 |
| **壳体** | 镀镍钢壳，0.5 mm 壁厚 |
| **结构特征** | 无卷针中空卷绕（中心孔 5 mm），六边形对称集流盘，约 25% 正极/30% 负极无缺口设计 |
| **制造工艺** | 正极：传统湿法涂布；负极：**无溶剂干法涂布**（PTFE 粘结剂 + 黑色底涂层佐证） |

> **第一代 4680 定位**：保守设计——壳体加厚至 0.5 mm 承担结构受力，负极不含硅，优先保障可靠性与量产性。能量密度 232.5 Wh/kg 未达最优，后续代次引入硅碳负极后有望突破 270+ Wh/kg。

#### 比亚迪 4680（LFP 体系）

| 性能参数 | 数值 |
|:---:|:---:|
| 标称容量 | **15.41 Ah**（C/5） |
| 平均放电电压 | 3.2 V |
| 重量能量密度 | **151 Wh/kg** |
| 体积能量密度 | **374.6 Wh/L** |
| 1C 倍率容量利用率 | 94.7% |
| 2C 倍率容量利用率 | 87.9% |
| 电荷转移电阻（20% SOC） | 5.9 Ω·cm² |

**拆解组成**：

| 组分 | 详细说明 |
|:---:|:---|
| **正极** | **LFP**，100–300 nm 纳米级球形颗粒，含约 0.3% 原子比 Ti 掺杂，化学计量比接近 1:1:4 |
| **负极** | **纯石墨**（不含硅），片状最大 10 μm，涂层厚度仅 **54.5 μm**（比特斯拉 4680 薄 54%），CMC 粘结剂 |
| **极耳** | 正极 4 个铝极耳，负极 3 个镍极耳 |
| **壳体** | 外层包裹绝缘套管（区别于特斯拉镀镍钢壳无绝缘设计） |
| **内部支撑** | 六边形空腔 PP 塑料芯轴（特斯拉为中空设计） |

> **比亚迪 vs 特斯拉 4680 对比**：LFP 体系能量密度低于 NCA（151 vs 232.5 Wh/kg），但安全性、循环寿命和成本优势显著。负极涂层更薄 54%，有利于降低内阻和加速锂离子扩散。

---

## 四、三元材料体系深度解析

### 4.1 各型号性能对比

| 型号 | Ni:Co:Mn/Al 摩尔比 | 克容量（mAh/g） | 工作电压（vs Li/Li⁺） | 电芯能量密度 | 循环寿命 | 热稳定性 | 主要应用 |
|:---:|:---:|:---:|:---:|:---:|:---:|:---:|:---|
| NCM111 | 1:1:1 | 150–160 | 3.6–3.7 V | 180–200 Wh/kg | 2000+ 次 | ★★★★★ | 早期动力电池 |
| NCM523 | 5:2:3 | 160–170 | 3.6–3.7 V | 200–230 Wh/kg | 1500–2500 次 | ★★★★☆ | 当今主流 |
| NCM622 | 6:2:2 | 170–180 | 3.65–3.7 V | 220–250 Wh/kg | 1000–2000 次 | ★★★☆☆ | 高镍过渡 |
| NCM811 | 8:1:1 | 190–210 | 3.6–3.7 V | 240–300 Wh/kg | 800–1500 次 | ★★☆☆☆ | 高端旗舰 |
| NCA | 8:1.5:0.5 | 190–210 | 3.6–3.7 V | 240–280 Wh/kg | 800–1200 次 | ★★☆☆☆ | 特斯拉体系 |

> **镍含量与性能的 Trade-off**：镍含量越高→容量越高→能量密度越高，但循环寿命越短、热稳定性越差、对电解液要求越苛刻。

### 4.2 NCM 正极元素质量占比

| 元素 | NCM111 | NCM523 | NCM622 | NCM811 | NCA |
|:---:|:---:|:---:|:---:|:---:|:---:|
| **Ni** | 20%–22% | 30%–33% | 36%–38% | 48%–50% | 48%–50% |
| **Co** | 20%–22% | 12%–13% | 12%–13% | 6%–7% | 9%–10% |
| **Mn** | 19%–21% | 9%–10% | 6%–7% | 5%–6% | — |
| **Al** | — | — | — | — | 2%–3% |
| **Li** | 7%–8% | 7%–8% | 7%–8% | 7%–8% | 7%–8% |
| **O** | 30%–32% | 34%–38% | 34%–38% | 30%–33% | 30%–33% |

### 4.3 三元电池电解液体系

| 电解液组分 | 高镍（NCM811/NCA） | 中镍（NCM523/622） |
|:---:|:---:|:---:|
| 锂盐 | LiPF₆（1.0–1.2 M） | LiPF₆（1.0–1.2 M） |
| 主溶剂 | EC + EMC（3:7） | EC + DMC/EMC |
| 成膜添加剂 | **VC（1%–2%）** | VC（1%） |
| 负极保护添加剂 | **FEC（2%–5%）**（高镍必备） | 可选 |
| 高温添加剂 | **DTD / PS / BS** | 可选 |
| 防过充添加剂 | BB / BP | 可选 |

> **高镍体系对电解液的苛刻要求**：需要更多 FEC 保护负极 SEI 膜、更多高温添加剂抑制正极副反应，这也是高镍电池成本更高的隐性因素之一。

---

## 五、磷酸铁锂（LFP）体系深度解析

### 5.1 LFP 性能全景

| 性能参数 | 典型范围 | 说明 |
|:---:|:---:|:---|
| 正极克容量 | 155–165 mAh/g | 理论值 170 mAh/g，实际利用率 ~92% |
| 工作电压平台 | 3.2–3.4 V | 平台特性好，压降小 |
| 电芯能量密度（方壳） | 140–190 Wh/kg | 刀片电池可达 185+ Wh/kg |
| 循环寿命 | 4000–8000+ 次 | 储能型可达 10000+ 次 |
| 热失控温度 | **>500°C** | 本征安全性远高于三元 |
| 自放电率 | ≤3%/月 | 低于三元 |
| 低温性能 | -20°C 保持 70%–80% 容量 | 低温性能劣于三元 |
| 快充能力 | 1C–2C | 刀片电池支持 2C 快充 |

### 5.2 LFP 正极配方关键特征

| 项目 | LFP | 对比 NCM |
|:---:|:---:|:---:|
| 活性物质占比 | 88%–93% | 90%–95% |
| 导电剂占比 | **4%–8%** | 2%–4% |
| 粘结剂占比 | 2%–5% | 2%–4% |
| 本征电导率 | ~10⁻⁹ S/cm | ~10⁻³ S/cm |
| 压实密度 | 2.2–2.5 g/cm³ | 3.4–3.7 g/cm³ |
| 振实密度 | 1.0–1.3 g/cm³ | 1.8–2.2 g/cm³ |

> **LFP 配方核心矛盾**：电导率低→需多加导电剂→活性物质占比下降→能量密度受限。碳包覆、纳米化、掺杂（如 Ti 掺杂）是三大改善方向。

### 5.3 LFP 电解液体系

| 电解液组分 | 典型配方 |
|:---:|:---:|
| 锂盐 | LiPF₆（1.0 M） |
| 主溶剂 | EC + DMC + EMC（3:3:4 或 3:5:2） |
| 成膜添加剂 | VC（1%–2%） |
| 低温添加剂 | DMC 比例提高 / PC 添加 |
| 导电增强 | LiBF₄ 少量替代 |

---

## 六、钠离子电池

### 6.1 技术背景

钠离子电池以钠离子为电荷载体的二次电池，工作原理与锂离子电池类似。钠资源地壳丰度 2.3%（锂仅 0.002%），资源约束远小于锂，且正负极集流体均可使用铝箔（锂电负极必须用铜箔），这是钠电的两大核心成本优势。

### 6.2 性能参数

| 性能参数 | 第一代（2021–2023） | 第二代（2024–2025） | 宁德时代"钠新"（2025） |
|:---:|:---:|:---:|:---:|
| 标称电压 | 3.0–3.1 V | 3.0–3.1 V | 3.0–3.1 V |
| 电芯能量密度 | 120–160 Wh/kg | 160–180 Wh/kg | **175 Wh/kg** |
| 循环寿命 | 2000–3000 次 | 3000–5000 次 | 3000+ 次 |
| 快充能力 | 15 分钟充至 80% | 支持 4C 快充 | 支持 **5C 峰值** |
| 低温性能 | -20°C 保持 90% 容量 | -40°C 保持 90% 容量 | **-40°C 保持 90%** |
| 高温性能 | 55°C 稳定 | 60°C 稳定 | **突破 70°C 温域** |
| 安全性 | 不起火不爆炸 | 不起火不爆炸 | 针刺/锯断/电钻不起火不爆炸 |

### 6.3 拆解组成

#### 钠离子电池各组分重量占比

| 组分 | 占比 | 主要材料 | 与锂电池差异 |
|:---:|:---:|:---|:---|
| 正极 | 25%–30% | 层状氧化物 / 聚阴离子 / 普鲁士蓝 | 三大路线并行，未收敛 |
| 负极 | 15%–20% | **硬碳**（非石墨！） | 钠离子半径大，石墨无法嵌钠 |
| 电解液 | 15%–20% | NaPF₆ + EC/PC/DMC | 钠盐替代锂盐，PC 可用 |
| 隔膜 | 2%–4% | PP/PE | 与锂电池**完全通用** |
| 集流体 | 8%–12% | **铝箔 + 铝箔** | 正负极均可用铝箔（锂电负极必须铜箔） |
| 外壳及其他 | 10%–15% | 铝壳/钢壳 | 与锂电池一致 |

> **钠电三大核心差异**：(1) 负极用硬碳而非石墨；(2) 集流体正负极均用铝箔；(3) 电解液用 NaPF₆ 替代 LiPF₆。

#### 钠离子电池 18650 拆解实例

| 组件 | 质量（g） | 占总重比例 |
|:---:|:---:|:---:|
| 电池总重 | 37.175 | 100% |
| 绝缘膜 | 0.423 | 1.1% |
| 钢壳 | 7.367 | 19.8% |
| 卷芯（合计） | 29.385 | 79.0% |
| ├─ 正极极片 | 14.499 | 39.0% |
| ├─ 负极极片 | 10.062 | 27.1% |
| ├─ 隔膜 | 1.388 | 3.7% |
| └─ 电解液 | 3.437 | 9.2% |

### 6.4 正极材料三大路线

| 路线 | 代表材料 | 克容量 | 工作电压 | 循环寿命 | 优点 | 缺点 |
|:---:|:---|:---:|:---:|:---:|:---|:---|
| **层状氧化物** | NaNiₓFeᵧMn_zO₂（NFM） | 120–160 mAh/g | 3.0–3.8 V | <2000 次 | 能量密度高，合成工艺成熟 | 循环稳定性差，空气敏感性 |
| **聚阴离子** | Na₃V₂(PO₄)₃ / Na₂FeP₂O₇ | 100–130 mAh/g | 3.0–3.5 V | **>3000 次** | 结构稳定，循环寿命长，热稳定性 >300°C | 电导率低需碳包覆，能量密度偏低 |
| **普鲁士蓝类** | Na₂Mn[Fe(CN)₆] / KFe[Fe(CN)₆] | 130–170 mAh/g | 3.0–3.6 V | 1000–2000 次 | 理论容量高，成本低，合成简单 | 结晶水影响寿命，压实密度低 |

### 6.5 负极材料：硬碳

| 参数 | 典型范围 |
|:---:|:---:|
| 可逆比容量 | 250–350 mAh/g |
| 首次库伦效率 | 80%–90%（低于石墨的 92%–95%） |
| 振实密度 | ≥1.2 g/cm³ |
| 比表面积 | 0.3–1.0 m²/g |
| 工作电压平台 | 0.1–0.3 V（vs Na/Na⁺） |
| 前驱体来源 | 生物质（椰壳/淀粉）、树脂、煤基 |

> **硬碳 vs 石墨核心差异**：硬碳层间距大（~0.37 nm vs 石墨 0.335 nm），适配大半径钠离子（0.102 nm vs 锂 0.076 nm）嵌入脱出。但硬碳比容量低、首次效率低、成本高（8–15 万元/吨），是当前钠电最大成本瓶颈之一。

### 6.6 钠离子电池电解液

| 组分 | 典型配方 | 与锂电池差异 |
|:---:|:---|:---|
| 钠盐 | **NaPF₆**（1.0 M） | LiPF₆ → NaPF₆ |
| 主溶剂 | EC + PC + DMC/EMC | **PC 可用**（锂电池中 PC 会破坏石墨 SEI 膜，钠电无此限制） |
| 成膜添加剂 | FEC（2%–5%） | 仍需 FEC 保护硬碳 SEI 膜 |
| 低温添加剂 | PC 比例提高 + 低熔点溶剂 | 钠电低温性能天生优于锂电 |
| 高温添加剂 | NaFSI / NaTFSI 复配 | — |

### 6.7 钠离子电池 vs 磷酸铁锂电池

| 对比维度 | 钠离子电池 | 磷酸铁锂电池 |
|:---:|:---|:---|
| 正极材料 | 层状氧化物/聚阴离子/普鲁士蓝 | LiFePO₄ |
| 负极材料 | 硬碳 | 石墨 |
| 集流体 | 铝箔+铝箔 | 铝箔+铜箔 |
| 标称电压 | 3.0–3.1 V | 3.2 V |
| 能量密度 | 100–175 Wh/kg | 140–190 Wh/kg |
| 循环寿命 | 2000–5000+ 次 | 4000–8000+ 次 |
| 低温性能 | -40°C 保持 90% | -20°C 保持 70%–80% |
| 快充能力 | 4C–5C | 1C–2C |
| 原材料成本 | 低（无锂、无钴、无铜箔） | 中（无钴，但含锂和铜箔） |
| 产业链成熟度 | 早期量产阶段 | 高度成熟 |

---

## 七、封装形态对组分占比的影响

| 对比项 | 方形（铝壳） | 圆柱（钢壳） | 软包（铝塑膜） |
|:---:|:---:|:---:|:---:|
| 外壳重量占比 | 15%–20% | **25%–30%** | 5%–8% |
| 集流体重量占比 | 8%–12% | 8%–12% | 8%–12% |
| 电解液占比 | 10%–15% | 10%–12% | 12%–18% |
| 活性物质占比 | 45%–55% | 40%–50% | 55%–65% |
| 成组效率（Pack 级） | 60%–70%（CTP 可达 75%+） | 55%–65% | 65%–75% |
| 散热能力 | 一般 | 较好（圆柱间隙可液冷） | 较差 |
| 安全性 | 防爆阀泄压 | PTC + 防爆阀 | 膨胀泄气 |

> **关键结论**：软包活性物质占比最高（55%–65%），圆柱钢壳占比最重（25%–30%），方形居中但 CTP 技术可大幅提升 Pack 级能量密度。

---

## 八、回收视角：五大体系有价金属分布

| 电池类型 | 核心有价金属 | 占电芯总重 | 回收经济性 |
|:---:|:---|:---:|:---|
| **NCM523 方壳** | Ni+Co+Mn+Li | 20%–25% | ★★★★★ |
| **NCM811 / NCA 圆柱** | Ni+Co+Li | 15%–20% | ★★★★☆ |
| **LFP 方壳** | Li+Fe+Cu | 8%–12% | ★★★☆☆ |
| **LFP 4680 圆柱** | Li+Fe+Cu | 7%–10% | ★★★☆☆ |
| **钠离子** | Na+Fe+Cu | 5%–8% | ★★☆☆☆ |

> 钠离子电池无锂无钴，回收价值最低，但也意味着对回收体系的依赖度最低——这从另一个维度降低了全生命周期成本。

---

## 九、数据来源与声明

本文数据综合自以下渠道：

1. **公开技术文献**：ScienceDirect、Wiley、Cell Reports 等期刊论文
2. **行业研报**：我的钢铁网、雪球、IT之家、EET-China 等
3. **拆解报告**：比亚迪 4680、特斯拉 4680、18650 钠电等公开拆解数据
4. **乐享知识库**：电池热解氟元素迁移转化规律等内部资料

> **重要说明**：上述占比数据为行业典型范围，实际数值因电池厂商、工艺代际、设计目标不同存在差异。部分数据为文献报告值而非某特定产品的精确测量值，仅供参考。钠离子电池领域技术迭代迅速，2025–2026 年参数可能已有更新。

---

*整理日期：2026年6月14日*

File: source/_posts/电池回收工艺整理-原料与工艺分类.md
---
title: 电池回收工艺整理——按原料与工艺分类
date: 2026-06-14 18:20:00
updated: 2026-06-14 18:20:00
tags:
  - 电池回收
  - 湿法冶金
  - 正极材料
  - 工艺
categories:
  - 工业工程
description: 按回收原料（正极/负极/电解液/其他）与工艺路线分类整理电池回收工艺，涵盖三元、LFP、LCO、LMO 正极回收，石墨负极回收，电解液回收等全链路线。
---
> 来源：乐享知识库电池回收工艺部文档（邦普 BRUNP 内部资料、学术论文、行业报告等）
> 整理日期：2026-06-14

---

## 一、按回收原料分类

### 1. 正极材料回收

| 原料类型 | 代表性物料 | 主要回收产物 | 主加工艺路线 |
|---------|-----------|------------|------------|
| **三元正极粉** (NCM111/523/622/811, NCA) | 镍钴锰酸锂、镍钴铝酸锂 | NiSO₄、CoSO₄、MnSO₄、Li₂CO₃/LiOH → 三元前驱体 → 三元正极材料 | 湿法冶金浸出→萃取分离→合成 |
| **磷酸铁锂正极 (LFP)** | LiFePO₄、FePO₄ | 再生 LFP 正极材料、Li₂CO₃ | 直接修复再生（固态烧结/水热/共晶盐） |
| **钴酸锂正极 (LCO)** | LiCoO₂、Co₃O₄ | 再生 LCO、CoSO₄ | 固态烧结/水热再锂化 + 退火 |
| **锰酸锂正极 (LMO)** | LiMn₂O₄ | 再生 LMO | 水热再锂化（0.1M LiOH 最佳） |
| **纯钴电池废料** | 纯钴极片、纯钴粉料 | CoSO₄ | 酸浸→除杂→萃取 |

### 2. 负极材料回收

| 原料类型 | 代表性物料 | 主要回收产物 | 主加工艺路线 |
|---------|-----------|------------|------------|
| **石墨负极** | 石墨 + 铜箔 | 再生石墨、Cu 箔 | 水洗除 SEI + 酸浸除金属杂质 + 高温退火 |
| **石墨增值转化** | 废石墨 + 铜箔 | C/CuO 复合负极 | 原位氧化法（同步转化石墨和铜集流体） |
| **石墨→Si-rGO** | 废石墨 | 多孔硅 + 石墨烯 → Si-rGO 复合负极 | 分离→制备多孔硅和 GO→静电自组装 |

### 3. 电解液回收

| 原料类型 | 代表性组分 | 主要回收产物 | 主加工艺路线 |
|---------|-----------|------------|------------|
| **有机溶剂** | EC、DMC、DEC、EMC、PC（占 80%+） | 纯化碳酸酯溶剂 | 精馏提纯 |
| **锂盐** | LiPF₆（占 15%，约 55万元/吨） | LiPF₆ 晶体、Li₂CO₃、LiF、CaF₂ | 直接回收法/锂盐转化法 |
| **添加剂** | VC、FEC、PS 等 | 目前较少回收 | 含量低，尚未规模开展 |

### 4. 其他物料回收

| 原料类型 | 主要产物 | 工艺简述 |
|---------|---------|---------|
| **电池浆料**（含塑料袋、手套等异物） | 电池粉 + NMP 浓缩液 | 破碎捞渣→絮凝沉降→液固分离→热处理→精馏 |
| **极片边角料** | 极片粉（正极/石墨粉）、铝渣、铜 | 多级破碎→分选→洗涤 |
| **隔膜（PE/PP）** | 回收隔膜 | 去离子水清洗→干燥 |
| **PVDF 粘结剂** | 回收 PVDF | NMP/THF 溶解→沉淀回收，或 Cyrene 绿色溶剂分离 |
| **铜箔、铝箔** | 金属铜、金属铝 | 破碎分选→涡电流/比重法/色选 |

---

## 二、按工艺方法分类

### 1. 预处理工艺

#### 1.1 放电
- **方式**：物理短路或盐水浸泡，释放残余电量
- **目的**：消除安全隐患，防止拆解过程中起火/爆炸
- **标准**：磷酸铁锂 ≤ 2.5V、三元锂 ≤ 3.1V

#### 1.2 热解（焚烧）
- **适用**：软包电池、有机物含量高的物料
- **工艺**：将有机物（隔膜、粘结剂、电解液）燃烧殆尽
- **产物特征**：有机含量 < 2%，铜铝含量 ~10%，主金属含量略有降低

#### 1.3 多级破碎 + 分选
- **工序**：粗破碎→多级破碎→筛分→风选→涡电流→比重法/摇床→色选
- **分离目标**：金属铜、金属铝、外壳、隔膜纸、电池粉（黑粉）
- **非标设备为主**，需根据物料特性定制

#### 1.4 PVDF 粘结剂去除（关键瓶颈）
| 方法 | 特点 |
|------|------|
| 热解（~450°C 预烧结） | 简单但产生 HF 腐蚀正极，微观结构可能破坏 |
| NMP 溶剂溶解 | 有效但有毒、成本高 |
| 绿色溶剂（EG/Cyrene） | 几秒钟无损剥离，可回收溶剂和 PVDF |
| 水溶性粘结剂替代 | 未来方向，简化分离 |

---

### 2. 火法冶金（Pyrometallurgy）

| 项目 | 说明 |
|------|------|
| **原理** | 高温熔炼破坏电池材料，回收过渡金属合金 |
| **代表企业** | 比利时 Umicore（ValEas 工艺） |
| **优点** | 工艺简单，适合大规模处理，可处理混合电池 |
| **缺点** | 能耗高（~0.7 kWh/kg）、CO₂ 排放高、锂回收率低（进入炉渣）、有机溶剂作为燃料烧掉 |
| **产物** | Co(OH)₂/CoCl₂、Ni 合金、Mn 渣 |

### 3. 湿法冶金（Hydrometallurgy）⭐ 最主流路线

#### 3.1 三元正极粉湿法回收流程（邦普工艺）

**步骤① 浸出：**
```
正极粉 + H₂SO₄ → NiSO₄ + CoSO₄ + MnSO₄ + Li₂SO₄
（必要时加 H₂O₂ 做还原剂加速反应）
```
- 低酸浸出：保持较低酸浓度，减少酸耗
- 高酸浸出：确保反应彻底，降低残渣中贵金属含量

**步骤② 除杂：**
| 杂质 | 除杂方法 | 化学反应 |
|------|---------|---------|
| Cu | 铁粉置换 → 海绵铜 | CuSO₄ + Fe → Cu + FeSO₄ |
| Fe | 调 pH → 黄钠铁矾沉淀 | Na₂Fe₆(SO₄)₄(OH)₁₂ ↓ |
| Al | 调 pH → Al(OH)₃ 沉淀 | Al₂(SO₄)₃ + Na₂CO₃ → Al(OH)₃ ↓ |
| Cu/Cd | 硫化沉淀 | CuSO₄ + Na₂S → CuS ↓ |

**步骤③ P204 萃取除杂：**
- 萃取剂 P204 逆流萃取，控制 pH 选择性除去 Li、Ca、Mg、部分 Mn
- 萃取后水相进入精萃工序，有机相用硫酸再生循环

**步骤④ P507 萃取分离 Ni/Co/Mn：**
- 控制 pH 选择性萃取分离 Ni、Co、Mn
- 分别得到高纯度 NiSO₄、CoSO₄、MnSO₄ 溶液

**步骤⑤ 提锂：**
- 锂中间体：沉淀富集得到的粗品碳酸锂/磷酸锂（含 Ca、Mg、重金属杂质）
- 含锂废水：可溶性锂盐存在于水溶液中（浓度低、杂质高）

**步骤⑥ 前驱体合成 + 三元材料烧结：**
```
NiSO₄ + CoSO₄ + MnSO₄ → 三元前驱体 → + Li₂CO₃/LiOH → 三元正极材料
```

**回收率：** Ni ≥ 99.0%、Co ≥ 99.0%、Mn ≥ 99.0%、Li ≥ 85.0%

#### 3.2 磷酸铁锂湿法回收
- 酸浸出 + 除杂 → FePO₄ + Li₂CO₃
- 经济性受锂价影响显著（2022年锂价高峰时毛利率约 17.89%）

#### 3.3 钴冶炼工艺
四大类工艺：① 高温熔炼富集后湿法提取 ② 硫酸化焙烧后浸出 ③ 还原焙烧氨浸 ④ 加压浸出
- 加压浸出：流程短、浸出率高、无有害废气，发达国家广泛采用

---

### 4. 直接回收（Direct Recycling）⭐ 前沿路线

**核心理念**：不破坏电极材料的原始结构，通过补充锂离子使废电极材料直接再生，保留材料制备过程中的大部分能量价值。

| 维度 | 火法 | 湿法 | 直接回收 |
|------|------|------|---------|
| 能耗 | ~0.7 kWh/kg | ~4.5 kWh/kg | ~0.2 kWh/kg |
| 回收成本 | ~$0.7/kg | ~$0.4/kg | ~$0.1/kg |
| 产物价值 | ~$1.5/kg | ~$1.5/kg | ~$8.2/kg |
| CO₂ 排放 | 高 | 中 | 低 |

#### 4.1 固态烧结再锂化
| 正极类型 | 条件 | 性能恢复 |
|---------|------|---------|
| LFP | + Li₂CO₃, 650-700°C, N₂/Ar/H₂, 3-12h | 147 mAh/g, 95% 容量保持率 |
| LCO | + Li₂CO₃, 800-900°C, air, 12h | 152 mAh/g, 98% 循环保持率 |
| NCM111 | + Li₂CO₃, 800°C, 10h + 机械活化 | 165 mAh/g |
| NCM523 | + Li₂CO₃, 850-920°C, O₂ 气氛 | 140-152 mAh/g |

#### 4.2 水热/溶液再锂化（⭐ 最通用）
- **适用**：LFP、LCO、NCM、LMO 均可
- **介质**：LiOH 溶液（4M 最常用，LMO 用 0.1M）
- **条件**：100-220°C, 2-20h → 后烧结 600-850°C
- **特点**：自饱和再锂化（多余的 Li⁺ 不会进入结构），更具通用性
- **LFP 案例**：0.2M 柠檬酸 + 0.08M LiOH, 80°C + 600°C 烧结 → 159 mAh/g

#### 4.3 电化学再锂化
- **原理**：以废正极为工作电极，在 Li₂SO₄ 电解液中通过外加电流驱动 Li⁺ 嵌入
- **优点**：低能耗、低成本
- **缺点**：需去除集流体和粘结剂，规模化有难度
- **LFP 案例**：135 mAh/g, 500 次循环保持率 95.3%

#### 4.4 共晶盐再锂化
- **介质**：LiOH/LiNO₃ 共晶（熔点 193°C）、LiCl-尿素（<120°C）
- **优点**：无质子环境（适合高镍 NCM）、自饱和再锂化
- **NCM523 案例**：LiOH/LiNO₃ + CH₃COOLi, 400°C → 160 mAh/g

#### 4.5 离子液体再锂化
- **介质**：[C₂mim][NTf₂] + LiBr, 150-250°C
- **优点**：无质子、不可燃、热稳定
- **缺点**：离子液体成本高，需回收循环使用

#### 4.6 石墨直接回收
| 方法 | 工艺 | 效果 |
|------|------|------|
| 水洗法 | LiCx + H₂O 反应去除残余 Li 和 SEI | 去除杂质，简单环保 |
| 酸浸法 | H₂SO₄ + H₂O₂ 去除 Ni/Co/Mn 杂质 | 纯度 99.9% |
| 高温退火 | N₂ 中 3000°C 石墨化 | 原子重排、结构恢复 |
| B 掺杂升级 | 硼酸处理 + 退火 → B 掺杂石墨 | 接近理论容量，优于原始石墨 |

---

### 5. 电解液回收工艺

#### 5.1 富集方法对比

| 方法 | 回收率 | 优点 | 缺点 |
|------|--------|------|------|
| **冷冻法** | 低 | 安全环保、易控制 | 分离困难、能耗高 |
| **机械离心法** | 中 | 工艺简单、易工业化 | 能耗高、LiPF₆ 易分解、纯度低 |
| **溶剂浸取法** | ~90% | 能耗低、易控制分离 | 有机溶剂损耗、可能产生新污染 |
| **超临界 CO₂ 萃取法** | >90% | 回收率高、无毒廉价 | 设备要求高、投入成本大 |

#### 5.2 锂盐回收

**直接回收法：**
- 富集电解液 → 减压精馏分离溶剂 → 粗 LiPF₆ → 加 HF 重结晶提纯
- 或：分析成分后补充溶剂/添加剂 → 重新配制成电解液

**锂盐转化法（更成熟）：**
| 目标产物 | 工艺 | 回收率 |
|---------|------|--------|
| Li₂CO₃ | 加 NaOH → 调节 pH → 加 Na₂CO₃ 沉淀 | 99.5% |
| LiF | 加 KF/KHSO₄ 高温反应 | - |
| CaF₂ | 三级 Ca(OH)₂ 碱化 | - |

---

## 三、主要企业回收工艺

| 企业 | 工艺路线 | 特点 |
|------|---------|------|
| **邦普 BRUNP**（中国） | 湿法冶金 + 定向循环 | 回收率 Ni/Co/Mn > 99%，Li > 85%，2019 年占全国回收量 30.9% |
| **格林美 GEM**（中国） | 预处理→酸浸→分离提纯→再合成 | 超细钴粉和镍粉，电解液燃烧处理 |
| **Umicore**（比利时） | ValEas 火法工艺 | 高温熔炼回收 Co/Ni，有机溶剂作燃料 |
| **Recupyl**（法国） | 拆解→浸出→沉淀→净化 | 回收 Al、Co、Li，放弃回收电解液 |
| **OnTo**（日本） | Eco-Bat 超临界 CO₂ 工艺 | 专攻电解液回收 |
| **AEA**（英国） | 低温破碎→乙腈萃取→电沉积 | 回收 Cu、Al、CoO |
| **ReCell Center**（美国能源部） | 直接回收研发 | 聚焦全组分直接回收，从制造到回收闭环 |

---

## 四、关键指标与挑战

### 经济性
- 三元电池回收毛利率：约 23.95%（受钴镍价格下行大幅压缩）
- 磷酸铁锂电池回收毛利率：约 17.89%
- 2022 年锂价高峰后回收成本大幅上升，行业由"强卖方市场"转向
- 直接回收中锂源成本占回收总成本的 95%

### 核心挑战
1. **PVDF 粘结剂去除**：热解产生 HF 腐蚀正极，溶剂法有毒/成本高
2. **正负极分离**：浮选/重力分离效率不理想，石墨残留影响再生纯度
3. **铝铜杂质残留**：筛分无法完全去除，残留在产品中影响安全
4. **电解液回收**：挥发/易燃/有毒，LiPF₆ 遇水产 HF；规模小不经济
5. **NCM 系列混料**：不同配方（111/523/622/811）混合后几乎无法分离
6. **规模放大**：实验室有效 vs 工业不稳定，产品一致性难保证

### 未来方向
- 电池设计标准化 + 数字身份证（BIGP）→ 提高预分类效率
- 水溶性粘结剂替代 PVDF → 简化分离
- 机器人自动拆解 → 降低成本和安全风险
- 升级回收（upcycling）：NCM111 → NCM622/811，废石墨 → Si-rGO
- 固态电解质电池的回收体系预研

---

> **参考文档**：邦普《电池回收方法及工艺介绍》（周游，2021.8.3）；《邦普废旧锂电池回收湿法冶金工艺介绍》（陈若葵，2021.8.2）；《锂离子电池直接回收的材料视角：原理、挑战和机遇》（Advanced Functional Materials，2023）；《退役锂离子电池电极材料的修复再生与增值化转化利用》（陈梁，2023）；《废旧电池电解液回收及高值化利用研发进展》（储能科学与技术，2022）

File: source/_posts/电池正极材料全景介绍.md
---
title: 电池正极材料全景介绍
date: 2026-06-14 18:30:00
updated: 2026-06-14 18:30:00
tags:
  - 正极材料
  - LFP
  - NCM
  - NCA
  - 钠离子
  - LMFP
categories:
  - 新能源
description: 系统介绍六大电池正极材料体系（LFP、NCM、NCA、钠离子、LCO/LMO、LMFP）的晶体结构、性能参数、量产动态与全维度横评，附 Tesla/BYD 4680 正极拆解数据。
---

> 本文为「电池正极材料全景介绍」交互式长文的导读入口。完整内容（含卡片化排版与配色）以独立 HTML 页面呈现。

## 内容概览

本文系统覆盖六大正极体系：

- **磷酸铁锂（LFP）** — 橄榄石晶体结构、碳包覆/纳米化/Ti 掺杂三大改性方向
- **三元材料（NCM）** — 523/622/811 全型号对比、高镍 vs 中镍电解液差异
- **NCA 体系 & Tesla 4680 拆解** — Tesla NCA vs BYD LFP 4680 正极对比
- **钠离子电池正极** — 层状氧化物 / 聚阴离子 / 普鲁士蓝三条路线
- **全维度横评** — 六大体系核心参数速查
- **LMFP 磷酸锰铁锂** — LFP 的进化版、量产动态

## 查看完整内容

完整交互式长文（含样式化卡片与配色）请访问：

👉 [电池正极材料全景介绍（完整版）](/cathode-materials/index.html)

## 数据来源

公开技术文献、行业报告、企业发布（宁德时代"钠新"等）及乐享知识库内部资料。数据为行业典型范围，实际数值因厂商与工艺代际存在差异，仅供参考。

File: source/_posts/锂电池各组分占比详解-三元vs磷铁锂.md
---
title: 锂电池各组分占比详解：三元（NCM）vs 磷酸铁锂（LFP）
date: 2026-06-14 18:10:00
updated: 2026-06-14 18:10:00
tags:
  - 锂电池
  - 三元
  - 磷酸铁锂
  - 成本结构
categories:
  - 新能源
description: 综合公开技术文献、行业报告及乐享知识库资料，系统梳理三元锂电池与磷酸铁锂电池在电芯层面的各组分重量占比，并延伸至子成分拆解与成本结构对比。
---
> 本文综合公开技术文献、行业报告及乐享知识库资料，系统梳理三元锂电池与磷酸铁锂电池在电芯层面的各组分重量占比，并延伸至子成分拆解与成本结构对比。

---

## 一、为什么关注"组分占比"？

锂电池的性能（能量密度、安全性、循环寿命）和成本，几乎完全由内部材料决定。理解各组分的质量占比，有助于：

- **回收端**：判断废旧电池中有价金属的品位，优化回收工艺路线
- **成本端**：定位成本敏感环节，指导采购策略
- **研发端**：识别材料替代的收益空间（如硅碳负极替代石墨、LMFP升级LFP）

---

## 二、电芯层面：两大体系重量占比总览

### 2.1 三元（NCM）锂电池

| 组分 | 重量占比 | 主要材料 | 说明 |
|:---:|:---:|:---|:---|
| **正极** | 30%–40% | 镍钴锰酸锂（LiNiₓCoᵧMn_zO₂） | 含铝箔集流体，是成本最高、价值最大的部分 |
| **负极** | 10%–15% | 石墨 / 硅碳复合材料 | 含铜箔集流体 |
| **电解液** | 10%–15% | LiPF₆ + 碳酸酯溶剂 + 添加剂 | 液态体系，重量波动主要来自注液量 |
| **隔膜** | 2%–4% | PP/PE 多孔膜 + 陶瓷涂层 | 重量轻但成本不低，高端产品涂覆Al₂O₃ |
| **集流体** | 8%–12% | 铝箔（正极侧）+ 铜箔（负极侧） | 铜箔较重，约占集流体总重的 60%–70% |
| **外壳及其他** | 10%–15% | 铝壳/钢壳/软包铝塑膜 + 极耳等 | 方形铝壳较重，软包较轻 |

> **典型参考值**（以方形 NCM523 电芯为例）：
> 正极 36% | 负极 14% | 电解液 12% | 隔膜 3% | 集流体 10% | 外壳等 25%

### 2.2 磷酸铁锂（LFP）电池

| 组分 | 重量占比 | 主要材料 | 说明 |
|:---:|:---:|:---|:---|
| **正极** | 30%–40% | 磷酸铁锂（LiFePO₄） | LFP密度低，正极片更厚，占比略高 |
| **负极** | 10%–15% | 石墨 | 与三元体系一致 |
| **电解液** | 10%–12% | LiPF₆ + 碳酸酯溶剂 + 添加剂 | 注液量通常略少于三元 |
| **隔膜** | 2%–3% | PP/PE 多孔膜 | LFP安全性好，部分可用干法隔膜 |
| **集流体** | 8%–12% | 铝箔（正极侧）+ 铜箔（负极侧） | 与三元一致 |
| **外壳及其他** | 15%–20% | 铝壳 + 极耳等 | LFP能量密度低，同容量电芯更重 |

> **典型参考值**（以方形 LFP 电芯为例）：
> 正极 37% | 负极 12% | 电解液 11% | 隔膜 3% | 集流体 10% | 外壳等 27%

---

## 三、正极材料内部拆解

正极是电池最核心也最贵的部分，内部还可进一步拆分。

### 3.1 三元正极（NCM）

| 子成分 | 占正极片重量比 | 说明 |
|:---:|:---:|:---|
| NCM 活性物质 | 90%–95% | 不同型号（523/622/811）镍钴锰比例不同 |
| 导电剂 | 2%–4% | 炭黑（Super P）、碳纳米管（CNT）等 |
| 粘结剂 | 2%–4% | PVDF（聚偏氟乙烯） |
| 铝箔集流体 | 另计 | 约 12–16 μm 厚 |

**NCM 正极活性物质的金属元素组成**：

| NCM 型号 | Ni : Co : Mn 摩尔比 | 特点 |
|:---:|:---:|:---|
| NCM111 | 1 : 1 : 1 | 早期产品，钴含量高，热稳定性好 |
| NCM523 | 5 : 2 : 3 | 当前主流，兼顾性能与安全 |
| NCM622 | 6 : 2 : 2 | 高镍过渡型 |
| NCM811 | 8 : 1 : 1 | 高端路线，能量密度最高，热管理难度大 |
| NCA | 8 : 1.5 : 0.5 (Ni:Co:Al) | 特斯拉曾主推，与NCM811同级别 |

> 以 NCM523 正极粉（不含集流体）为例，典型元素质量占比：
> - **Ni** ≈ 30%–33% | **Co** ≈ 12%–13% | **Mn** ≈ 9%–10% | **Li** ≈ 7%–8% | **O** ≈ 34%–38%

### 3.2 磷酸铁锂正极（LFP）

| 子成分 | 占正极片重量比 | 说明 |
|:---:|:---:|:---|
| LiFePO₄ 活性物质 | 88%–93% | 橄榄石结构，本征电导率低 |
| 导电剂 | 4%–8% | **明显高于三元**，需大量炭黑/CNT 补导电 |
| 粘结剂 | 2%–5% | PVDF 或水性粘结剂 |
| 铝箔集流体 | 另计 | 与三元一致 |

> LFP 正极粉元素质量占比：
> - **Fe** ≈ 34%–36% | **P** ≈ 19%–20% | **Li** ≈ 4%–5% | **O** ≈ 39%–41%

---

## 四、负极材料内部拆解

三元和 LFP 电池的负极体系基本一致，均以石墨为主。

| 子成分 | 占负极片重量比 | 说明 |
|:---:|:---:|:---|
| 石墨（天然/人造） | 90%–95% | 理论容量 372 mAh/g |
| 导电剂 | 1%–2% | 炭黑 |
| 粘结剂 | 2%–5% | CMC + SBR（水性体系） |
| 铜箔集流体 | 另计 | 约 6–8 μm 厚，占电芯重量 5%–8% |

> **趋势**：高端三元电池正逐步引入硅碳负极（Si/C 复合，硅含量 5%–10%），以提升能量密度，但循环膨胀问题仍需解决。

---

## 五、电解液内部拆解

| 子成分 | 占电解液重量比 | 说明 |
|:---:|:---:|:---|
| 锂盐（LiPF₆） | 12%–15% | 浓度通常 1.0–1.2 mol/L |
| 有机溶剂 | 80%–85% | EC + DMC + EMC + DEC 复配 |
| 添加剂 | 3%–5% | VC（成膜剂）、FEC、DTD 等 |

> 三元电池电解液注液量通常略多于 LFP（因高镍体系对电解液浸润性要求更高），但差异在 5%–10% 以内。

---

## 六、隔膜

| 项目 | 三元电池 | LFP 电池 |
|:---:|:---:|:---:|
| 基材 | PP/PE（湿法为主） | PP/PE（干法或湿法） |
| 厚度 | 16–20 μm | 16–25 μm |
| 涂覆 | 陶瓷涂覆（Al₂O₃）标配 | 部分不涂覆或水性涂覆 |
| 重量占比 | ~2%–4% | ~2%–3% |

---

## 七、两大体系对比一览

| 对比维度 | 三元（NCM） | 磷酸铁锂（LFP） |
|:---:|:---|:---|
| **正极占比** | 30%–40% | 30%–40%（LFP密度低，实际更厚） |
| **正极活性物质** | NCM（Ni/Co/Mn 三元协同） | LiFePO₄（橄榄石结构） |
| **导电剂需求** | 2%–4%（三元本征电导较高） | 4%–8%（**LFP本征电导率极低**） |
| **正极金属价值** | 高（Ni+Co+Li，钴价波动大） | 低（Fe+P，无贵金属） |
| **集流体** | 铝箔+铜箔 | 铝箔+铜箔（一致） |
| **电解液** | 10%–15%，注液量略高 | 10%–12%，略少 |
| **隔膜** | 湿法+陶瓷涂覆（高安全要求） | 干法/湿法均可 |
| **电芯重量能量密度** | 200–300 Wh/kg | 140–200 Wh/kg |
| **正极成本占比** | 35%–45% | 25%–30% |
| **电芯总成本** | 较高（受镍钴价格影响） | 较低（无贵金属依赖） |
| **安全性** | 热失控温度较低（~210°C） | 热稳定性极高（>500°C） |
| **循环寿命** | 1000–2000 次 | 3000–8000+ 次 |

---

## 八、回收视角的有价金属分布

| 电池类型 | 主要有价金属 | 典型含量（占电芯总重） | 回收价值 |
|:---:|:---|:---:|:---|
| **三元（NCM523）** | Ni | 7%–9% | 高 |
| | Co | 3%–4% | 极高 |
| | Mn | 2%–3% | 中 |
| | Li | 2%–3% | 高 |
| | Cu（集流体） | 5%–8% | 高 |
| | Al（集流体+外壳） | 3%–6% | 中 |
| **磷酸铁锂（LFP）** | Fe | 10%–14% | 低 |
| | Li | 1.5%–2% | 高 |
| | P | 5%–7% | 低 |
| | Cu（集流体） | 5%–8% | 高 |
| | Al（集流体+外壳） | 4%–7% | 中 |

> **关键差异**：三元电池回收的核心价值在 **Ni + Co + Li**，一吨黑粉的经济回报远高于 LFP；LFP 回收的核心价值在 **Li**，其余元素经济价值有限。这也是近年行业探索 LFP 优先提锂工艺的核心驱动力。

---

## 九、影响因素与数据声明

上述占比数据为行业典型范围，实际数值受以下因素影响：

1. **电池形态**：方形 / 圆柱 / 软包的外壳重量差异显著
2. **能量密度设计**：高能量密度版本正极占比更高
3. **工艺代际**：如极片压实密度提升会改变正负极占比
4. **NCM 型号**：523/622/811 的正极元素组成差异大
5. **应用场景**：储能型 LFP 更重视循环寿命，功率型更重视倍率，组分配比不同

> **数据来源**：综合自公开技术文献、行业研报（我的钢铁网/雪球/百度学术等）及乐享知识库内相关文档，部分数据为行业典型范围而非特定产品精确值，仅供参考。

---

*整理日期：2026年6月14日*
